Repository: emiltb/graphene-production

File: data/derived_data/raman/20170920_Gr-NH2_for_Radisurf/20170920_curvecata_map 2_697__X_7.65858__Y_-11.065__Time_703.txt
Curve Name	Centre	Width	Height	% Gaussian	Type	Area	ChiSq
D	1352.38	96.9513	511.762	0	Lorentzian	77936.7	2.44728
G	1583.92	54.2881	732.87	0	Lorentzian	62496	
D'	1615.46	14.6967	128.49	0	Lorentzian	2966.25	
2D	2706.3	142.989	228.26	0	Lorentzian	51268.6	
D+D'	2932.86	189.06	184.747	0	Lorentzian	54865.2	
2D'	3161.51	142.228	61.2674	0	Lorentzian	13687.8	
SiO2	900	0.639823	0	100	Gaussian	0

File: data/derived_data/raman/20170920_Gr-NH2_for_Radisurf/20170920_curvedata_map 1_1691__X_19.5__Y_-16__Time_181.txt
Curve Name	Centre	Width	Height	% Gaussian	Type	Area	ChiSq
D	1348.85	92.052	183.696	0	Lorentzian	26561.6	1.28831
G	1579.65	43.0678	283.096	0	Lorentzian	19151.6	
D'	1615.46	20.5046	71.1282	0	Lorentzian	2290.94	
2D	2698.71	89.2174	83.357	0	Lorentzian	11681.8	
D+D'	2929.34	160.033	31.6501	0	Lorentzian	7956.16	
2D'	3171.37	102.754	8.75954	0	Lorentzian	1413.84	
SiO2	965.374	55.9139	21.7253	100	Gaussian	1293.06
