Repository: emiltb/graphene-production

File: data/derived_data/xps/20171212_Gr-NH2/20171212_C1s_comps.txt
Report Copied on: Wednesday, January 03, 2018, 10:37:41	
C:\Users\emilbp\PhD\Projects\graphene-production\data\raw_data\xps\20171212_Gr-NH2\20171130_Gr-NH2.vms	

Sample Identifier	C-C (sp3) CPSeV	C-O/C-N CPSeV	C=C (sp2) CPSeV	C=O CPSeV	p-p* (SUS) CPSeV	C-C (sp3) %	C-O/C-N %	C=C (sp2) %	C=O %	p-p* (SUS) %	
GrNH2 on nylon 2	411.405	3644.07	20269.4	853.999	731.615	1.58779	14.0641	78.2286	3.29596	2.82362	
GrNH2 on nylon 1	371.153	3807.53	17776.1	1617.85	1038.48	1.50807	15.4708	72.2279	6.57367	4.21955	
Exfoliated graphite 2	782.456	3594.25	16023.6	1109.41	354.953	3.57863	16.4386	73.2854	5.07398	1.62341	
Exfoliated graphite 1	263.353	2135.63	15901.3	919.827	446.343	1.3391	10.8593	80.8549	4.67715	2.26957

File: data/derived_data/xps/20171212_Gr-NH2/20171212_survey_all.txt
Report Copied on: Wednesday, January 03, 2018, 10:35:27	
C:\Users\emilbp\PhD\Projects\graphene-production\data\raw_data\xps\20171212_Gr-NH2\20171130_Gr-NH2.vms	

Sample Identifier	C 1s CPSeV	F 1s CPSeV	N 1s CPSeV	O 1s CPSeV	S 2p CPSeV	C 1s %	F 1s %	N 1s %	O 1s %	S 2p %	
GrNH2 on nylon 2	34549.3	0	303.976	2907.84	0	91.4944	0	0.804997	7.70062	0	
GrNH2 on nylon 1	31589.5	0	538.322	2777.34	0	90.5009	0	1.54224	7.95682	0	
Exfoliated graphite 2	31480.2	73.0928	197.203	3901.65	166.431	87.8879	0.204064	0.550559	10.8928	0.464649	
Exfoliated graphite 1	26162.9	36.8131	237.809	3231.35	206.092	87.5747	0.123224	0.796016	10.8163	0.689849
